Repository: laurensviehf/Poly

File: 2. Abgabe/DSC TGA/G7/alte Werte/G7-pet-tga.txt (part 3 of 3)
1) TGA Temperature Scan 
	Time     	Unsubtracted	Baseline     	Program     	Sample     	Approx.     	R25 Diagnostic 
	          	Weight     	Weight     	Temperature	Temperature	Gas Flow     	Temperature 
	18.800000	3.701099	0.000000	406.000000	388.710000	19.800000	0.000000 
	18.816667	3.701099	0.000000	406.333333	389.040000	19.800000	0.000000 
	18.833333	3.700678	0.000000	406.666667	389.370000	19.800000	0.000000 
	18.850000	3.700046	0.000000	407.000000	389.700000	19.800000	0.000000 
	18.866667	3.699625	0.000000	407.333333	390.030000	19.800000	0.000000 
	18.883333	3.699204	0.000000	407.666667	390.360000	19.800000	0.000000 
	18.900000	3.698572	0.000000	408.000000	390.690000	19.800000	0.000000 
	18.916667	3.698362	0.000000	408.333333	391.020000	19.800000	0.000000 
	18.933333	3.697520	0.000000	408.666667	391.350000	19.800000	0.000000 
	18.950000	3.697309	0.000000	409.000000	391.680000	19.800000	0.000000 
	18.966667	3.696888	0.000000	409.333333	392.010000	19.800000	0.000000 
	18.983333	3.696467	0.000000	409.666667	392.340000	19.800000	0.000000 
	19.000000	3.695835	0.000000	410.000000	392.670000	19.800000	0.000000 
	19.016667	3.695414	0.000000	410.333333	393.000000	19.800000	0.000000 
	19.033333	3.694782	0.000000	410.666667	393.330000	19.800000	0.000000 
	19.050000	3.694782	0.000000	411.000000	393.660000	19.800000	0.000000 
	19.066667	3.694361	0.000000	411.333333	393.990000	19.800000	0.000000 
	19.083333	3.693730	0.000000	411.666667	394.320000	19.800000	0.000000 
	19.100000	3.693519	0.000000	412.000000	394.650000	19.800000	0.000000 
	19.116667	3.692256	0.000000	412.333333	394.980000	19.800000	0.000000 
	19.133333	3.691413	0.000000	412.666667	395.310000	19.800000	0.000000 
	19.150000	3.690150	0.000000	413.000000	395.640000	19.800000	0.000000 
	19.166667	3.689729	0.000000	413.333333	395.980000	19.800000	0.000000 
	19.183333	3.688676	0.000000	413.666667	396.310000	19.800000	0.000000 
	19.200000	3.689308	0.000000	414.000000	396.640000	19.800000	0.000000 
	19.216667	3.688466	0.000000	414.333333	396.970000	19.800000	0.000000 
	19.233333	3.687413	0.000000	414.666667	397.300000	19.800000	0.000000 
	19.250000	3.686781	0.000000	415.000000	397.630000	19.800000	0.000000 
	19.266667	3.686360	0.000000	415.333333	397.960000	19.800000	0.000000 
	19.283333	3.685097	0.000000	415.666667	398.300000	19.800000	0.000000 
	19.300000	3.684254	0.000000	416.000000	398.630000	19.800000	0.000000 
	19.316667	3.682991	0.000000	416.333333	398.960000	19.800000	0.000000 
	19.333333	3.681728	0.000000	416.666667	399.290000	19.800000	0.000000 
	19.350000	3.680043	0.000000	417.000000	399.620000	19.800000	0.000000 
	19.366667	3.679201	0.000000	417.333333	399.960000	19.800000	0.000000 
	19.383333	3.678359	0.000000	417.666667	400.290000	19.800000	0.000000 
	19.400000	3.676674	0.000000	418.000000	400.620000	19.800000	0.000000 
	19.416667	3.675621	0.000000	418.333333	400.950000	19.800000	0.000000 
	19.433333	3.674779	0.000000	418.666667	401.290000	19.800000	0.000000 
	19.450000	3.673726	0.000000	419.000000	401.620000	19.800000	0.000000 
	19.466667	3.672673	0.000000	419.333333	401.950000	19.800000	0.000000 
	19.483333	3.671199	0.000000	419.666667	402.280000	19.800000	0.000000 
	19.500000	3.669726	0.000000	420.000000	402.610000	19.800000	0.000000 
	19.516667	3.668462	0.000000	420.333333	402.950000	19.800000	0.000000 
	19.533333	3.666146	0.000000	420.666667	403.280000	19.800000	0.000000 
	19.550000	3.664672	0.000000	421.000000	403.610000	19.800000	0.000000 
	19.566667	3.662988	0.000000	421.333333	403.940000	19.800000	0.000000 
	19.583333	3.661724	0.000000	421.666667	404.280000	19.800000	0.000000 
	19.600000	3.660671	0.000000	422.000000	404.610000	19.800000	0.000000 
	19.616667	3.658145	0.000000	422.333333	404.940000	19.800000	0.000000 
	19.633333	3.657092	0.000000	422.666667	405.280000	19.800000	0.000000 
	19.650000	3.657723	0.000000	423.000000	405.610000	19.800000	0.000000 
	19.666667	3.654776	0.000000	423.333333	405.940000	19.800000	0.000000 
	19.683333	3.650986	0.000000	423.666667	406.280000	19.800000	0.000000 
	19.700000	3.647617	0.000000	424.000000	406.610000	19.800000	0.000000 
	19.716667	3.644458	0.000000	424.333333	406.940000	19.800000	0.000000 
	19.733333	3.643405	0.000000	424.666667	407.280000	19.800000	0.000000 
	19.750000	3.640879	0.000000	425.000000	407.610000	19.800000	0.000000 
	19.766667	3.666988	0.000000	425.333333	407.950000	19.800000	0.000000 
	19.783333	3.640668	0.000000	425.666667	408.290000	19.800000	0.000000 
	19.800000	3.631614	0.000000	426.000000	408.640000	19.800000	0.000000 
	19.816667	3.625508	0.000000	426.333333	408.980000	19.800000	0.000000 
	19.833333	3.624876	0.000000	426.666667	409.320000	19.800000	0.000000 
	19.850000	3.621928	0.000000	427.000000	409.650000	19.800000	0.000000 
	19.866667	3.619191	0.000000	427.333333	409.990000	19.800000	0.000000 
	19.883333	3.615401	0.000000	427.666667	410.320000	19.800000	0.000000 
	19.900000	3.613084	0.000000	428.000000	410.650000	19.800000	0.000000 
	19.916667	3.608452	0.000000	428.333333	410.980000	19.800000	0.000000 
	19.933333	3.601503	0.000000	428.666667	411.310000	19.800000	0.000000 
	19.950000	3.578763	0.000000	429.000000	411.630000	19.800000	0.000000 
	19.966667	3.595818	0.000000	429.333333	411.960000	19.800000	0.000000 
	19.983333	3.597713	0.000000	429.666667	412.280000	19.800000	0.000000 
	20.000000	3.593923	0.000000	430.000000	412.600000	19.800000	0.000000 
	20.016667	3.589712	0.000000	430.333333	412.920000	19.800000	0.000000 
	20.033333	3.585711	0.000000	430.666667	413.250000	19.800000	0.000000 
	20.050000	3.582763	0.000000	431.000000	413.580000	19.800000	0.000000 
	20.066667	3.577499	0.000000	431.333333	413.910000	19.800000	0.000000 
	20.083333	3.573920	0.000000	431.666667	414.240000	19.800000	0.000000 
	20.100000	3.569709	0.000000	432.000000	414.580000	19.800000	0.000000 
	20.116667	3.565287	0.000000	432.333333	414.910000	19.800000	0.000000 
	20.133333	3.561286	0.000000	432.666667	415.240000	19.800000	0.000000 
	20.150000	3.556864	0.000000	433.000000	415.570000	19.800000	0.000000 
	20.166667	3.553074	0.000000	433.333333	415.900000	19.800000	0.000000 
	20.183333	3.548442	0.000000	433.666667	416.240000	19.800000	0.000000 
	20.200000	3.543809	0.000000	434.000000	416.570000	19.800000	0.000000 
	20.216667	3.538335	0.000000	434.333333	416.900000	19.800000	0.000000 
	20.233333	3.534334	0.000000	434.666667	417.240000	19.800000	0.000000 
	20.250000	3.529070	0.000000	435.000000	417.570000	19.800000	0.000000 
	20.266667	3.524227	0.000000	435.333333	417.900000	19.800000	0.000000 
	20.283333	3.518332	0.000000	435.666667	418.240000	19.800000	0.000000 
	20.300000	3.514541	0.000000	436.000000	418.570000	19.800000	0.000000 
	20.316667	3.508014	0.000000	436.333333	418.910000	19.800000	0.000000 
	20.333333	3.502118	0.000000	436.666667	419.240000	19.800000	0.000000 
	20.350000	3.494117	0.000000	437.000000	419.570000	19.800000	0.000000 
	20.366667	3.489063	0.000000	437.333333	419.910000	19.800000	0.000000 
	20.383333	3.483799	0.000000	437.666667	420.240000	19.800000	0.000000 
	20.400000	3.477482	0.000000	438.000000	420.570000	19.800000	0.000000 
	20.416667	3.471587	0.000000	438.333333	420.910000	19.800000	0.000000 
	20.433333	3.465902	0.000000	438.666667	421.240000	19.800000	0.000000 
	20.450000	3.459374	0.000000	439.000000	421.570000	19.800000	0.000000 
	20.466667	3.453689	0.000000	439.333333	421.910000	19.800000	0.000000 
	20.483333	3.446109	0.000000	439.666667	422.240000	19.800000	0.000000 
	20.500000	3.437476	0.000000	440.000000	422.580000	19.800000	0.000000 
	20.516667	3.482536	0.000000	440.333333	422.920000	19.800000	0.000000 
	20.533333	3.427790	0.000000	440.666667	423.260000	19.800000	0.000000 
	20.550000	3.411998	0.000000	441.000000	423.600000	19.800000	0.000000 
	20.566667	3.399996	0.000000	441.333333	423.950000	19.800000	0.000000 
	20.583333	3.398943	0.000000	441.666667	424.290000	19.800000	0.000000 
	20.600000	3.391573	0.000000	442.000000	424.620000	19.800000	0.000000 
	20.616667	3.382730	0.000000	442.333333	424.950000	19.800000	0.000000 
	20.633333	3.375360	0.000000	442.666667	425.290000	19.800000	0.000000 
	20.650000	3.366516	0.000000	443.000000	425.620000	19.800000	0.000000 
	20.666667	3.357462	0.000000	443.333333	425.950000	19.800000	0.000000 
	20.683333	3.348197	0.000000	443.666667	426.290000	19.800000	0.000000 
	20.700000	3.349040	0.000000	444.000000	426.620000	19.800000	0.000000 
	20.716667	3.331984	0.000000	444.333333	426.960000	19.800000	0.000000 
	20.733333	3.323141	0.000000	444.666667	427.290000	19.800000	0.000000 
	20.750000	3.307559	0.000000	445.000000	427.630000	19.800000	0.000000 
	20.766667	3.300611	0.000000	445.333333	427.950000	19.800000	0.000000 
	20.783333	3.289030	0.000000	445.666667	428.280000	19.800000	0.000000 
	20.800000	3.261446	0.000000	446.000000	428.600000	19.800000	0.000000 
	20.816667	3.275554	0.000000	446.333333	428.920000	19.800000	0.000000 
	20.833333	3.270290	0.000000	446.666667	429.240000	19.800000	0.000000 
	20.850000	3.259130	0.000000	447.000000	429.560000	19.800000	0.000000 
	20.866667	3.248181	0.000000	447.333333	429.890000	19.800000	0.000000 
	20.883333	3.237231	0.000000	447.666667	430.220000	19.800000	0.000000 
	20.900000	3.227967	0.000000	448.000000	430.550000	19.800000	0.000000 
	20.916667	3.217439	0.000000	448.333333	430.880000	19.800000	0.000000 
	20.933333	3.207121	0.000000	448.666667	431.220000	19.800000	0.000000 
	20.950000	3.194698	0.000000	449.000000	431.550000	19.800000	0.000000 
	20.966667	3.228177	0.000000	449.333333	431.890000	19.800000	0.000000 
	20.983333	3.175326	0.000000	449.666667	432.240000	19.800000	0.000000 
	21.000000	3.159534	0.000000	450.000000	432.580000	19.800000	0.000000 
	21.016667	3.146269	0.000000	450.333333	432.920000	19.800000	0.000000 
	21.033333	3.133214	0.000000	450.666667	433.260000	19.800000	0.000000 
	21.050000	3.124370	0.000000	451.000000	433.600000	19.800000	0.000000 
	21.066667	3.108789	0.000000	451.333333	433.930000	19.800000	0.000000 
	21.083333	3.097629	0.000000	451.666667	434.270000	19.800000	0.000000 
	21.100000	3.083521	0.000000	452.000000	434.600000	19.800000	0.000000 
	21.116667	3.072361	0.000000	452.333333	434.940000	19.800000	0.000000 
	21.133333	3.058254	0.000000	452.666667	435.270000	19.800000	0.000000 
	21.150000	3.045199	0.000000	453.000000	435.600000	19.800000	0.000000 
	21.166667	3.031091	0.000000	453.333333	435.940000	19.800000	0.000000 
	21.183333	3.016773	0.000000	453.666667	436.270000	19.800000	0.000000 
	21.200000	3.001823	0.000000	454.000000	436.600000	19.800000	0.000000 
	21.216667	2.988347	0.000000	454.333333	436.930000	19.800000	0.000000 
	21.233333	2.936970	0.000000	454.666667	437.260000	19.800000	0.000000 
	21.250000	2.956342	0.000000	455.000000	437.580000	19.800000	0.000000 
	21.266667	2.946867	0.000000	455.333333	437.900000	19.800000	0.000000 
	21.283333	2.932969	0.000000	455.666667	438.220000	19.800000	0.000000 
	21.300000	2.915493	0.000000	456.000000	438.550000	19.800000	0.000000 
	21.316667	2.898437	0.000000	456.333333	438.880000	19.800000	0.000000 
	21.333333	2.883698	0.000000	456.666667	439.210000	19.800000	0.000000 
	21.350000	2.867274	0.000000	457.000000	439.540000	19.800000	0.000000 
	21.366667	2.850008	0.000000	457.333333	439.880000	19.800000	0.000000 
	21.383333	2.832321	0.000000	457.666667	440.210000	19.800000	0.000000 
	21.400000	2.815476	0.000000	458.000000	440.540000	19.800000	0.000000 
	21.416667	2.799052	0.000000	458.333333	440.880000	19.800000	0.000000 
	21.433333	2.780944	0.000000	458.666667	441.210000	19.800000	0.000000 
	21.450000	2.760940	0.000000	459.000000	441.550000	19.800000	0.000000 
	21.466667	2.743885	0.000000	459.333333	441.880000	19.800000	0.000000 
	21.483333	2.730198	0.000000	459.666667	442.220000	19.800000	0.000000 
	21.500000	2.710616	0.000000	460.000000	442.550000	19.800000	0.000000 
	21.516667	2.689770	0.000000	460.333333	442.880000	19.800000	0.000000 
	21.533333	2.669556	0.000000	460.666667	443.220000	19.800000	0.000000 
	21.550000	2.651448	0.000000	461.000000	443.550000	19.800000	0.000000 
	21.566667	2.632076	0.000000	461.333333	443.890000	19.800000	0.000000 
	21.583333	2.613126	0.000000	461.666667	444.220000	19.800000	0.000000 
	21.600000	2.594807	0.000000	462.000000	444.560000	19.800000	0.000000 
	21.616667	2.576909	0.000000	462.333333	444.890000	19.800000	0.000000 
	21.633333	2.557116	0.000000	462.666667	445.230000	19.800000	0.000000 
	21.650000	2.539640	0.000000	463.000000	445.560000	19.800000	0.000000 
	21.666667	2.517110	0.000000	463.333333	445.900000	19.800000	0.000000 
	21.683333	2.497527	0.000000	463.666667	446.230000	19.800000	0.000000 
	21.700000	2.476050	0.000000	464.000000	446.570000	19.800000	0.000000 
	21.716667	2.455415	0.000000	464.333333	446.900000	19.800000	0.000000 
	21.733333	2.434569	0.000000	464.666667	447.240000	19.800000	0.000000 
	21.750000	2.414355	0.000000	465.000000	447.570000	19.800000	0.000000 
	21.766667	2.393931	0.000000	465.333333	447.910000	19.800000	0.000000 
	21.783333	2.372033	0.000000	465.666667	448.240000	19.800000	0.000000 
	21.800000	2.351819	0.000000	466.000000	448.580000	19.800000	0.000000 
	21.816667	2.330131	0.000000	466.333333	448.910000	19.800000	0.000000 
	21.833333	2.308443	0.000000	466.666667	449.250000	19.800000	0.000000 
	21.850000	2.286544	0.000000	467.000000	449.580000	19.800000	0.000000 
	21.866667	2.266120	0.000000	467.333333	449.910000	19.800000	0.000000 
	21.883333	2.245485	0.000000	467.666667	450.250000	19.800000	0.000000 
	21.900000	2.221481	0.000000	468.000000	450.580000	19.800000	0.000000 
	21.916667	2.199161	0.000000	468.333333	450.920000	19.800000	0.000000 
	21.933333	2.176842	0.000000	468.666667	451.250000	19.800000	0.000000 
	21.950000	2.154312	0.000000	469.000000	451.590000	19.800000	0.000000 
	21.966667	2.133887	0.000000	469.333333	451.920000	19.800000	0.000000 
	21.983333	2.111357	0.000000	469.666667	452.260000	19.800000	0.000000 
	22.000000	2.089669	0.000000	470.000000	452.600000	19.800000	0.000000 
	22.016667	2.066928	0.000000	470.333333	452.930000	19.800000	0.000000 
	22.033333	2.043977	0.000000	470.666667	453.270000	19.800000	0.000000 
	22.050000	2.021026	0.000000	471.000000	453.600000	19.800000	0.000000 
	22.066667	1.999759	0.000000	471.333333	453.940000	19.800000	0.000000 
	22.083333	1.975544	0.000000	471.666667	454.270000	19.800000	0.000000 
	22.100000	1.953435	0.000000	472.000000	454.610000	19.800000	0.000000 
	22.116667	1.931116	0.000000	472.333333	454.940000	19.800000	0.000000 
	22.133333	1.909217	0.000000	472.666667	455.280000	19.800000	0.000000 
	22.150000	1.886056	0.000000	473.000000	455.620000	19.800000	0.000000 
	22.166667	1.864157	0.000000	473.333333	455.950000	19.800000	0.000000 
	22.183333	1.842048	0.000000	473.666667	456.290000	19.800000	0.000000 
	22.200000	1.819729	0.000000	474.000000	456.620000	19.800000	0.000000 
	22.216667	1.797620	0.000000	474.333333	456.960000	19.800000	0.000000 
	22.233333	1.773405	0.000000	474.666667	457.290000	19.800000	0.000000 
	22.250000	1.752981	0.000000	475.000000	457.630000	19.800000	0.000000 
	22.266667	1.731293	0.000000	475.333333	457.970000	19.800000	0.000000 
	22.283333	1.707289	0.000000	475.666667	458.300000	19.800000	0.000000 
	22.300000	1.686864	0.000000	476.000000	458.640000	19.800000	0.000000 
	22.316667	1.666861	0.000000	476.333333	458.970000	19.800000	0.000000 
	22.333333	1.644120	0.000000	476.666667	459.310000	19.800000	0.000000 
	22.350000	1.622432	0.000000	477.000000	459.650000	19.800000	0.000000 
	22.366667	1.598007	0.000000	477.333333	459.980000	19.800000	0.000000 
	22.383333	1.579267	0.000000	477.666667	460.320000	19.800000	0.000000 
	22.400000	1.558632	0.000000	478.000000	460.660000	19.800000	0.000000 
	22.416667	1.544314	0.000000	478.333333	461.000000	19.800000	0.000000 
	22.433333	1.529364	0.000000	478.666667	461.340000	19.800000	0.000000 
	22.450000	1.498201	0.000000	479.000000	461.690000	19.800000	0.000000 
	22.466667	1.477355	0.000000	479.333333	462.030000	19.800000	0.000000 
	22.483333	1.457141	0.000000	479.666667	462.370000	19.800000	0.000000 
	22.500000	1.437769	0.000000	480.000000	462.710000	19.800000	0.000000 
	22.516667	1.419240	0.000000	480.333333	463.050000	19.800000	0.000000 
	22.533333	1.399658	0.000000	480.666667	463.390000	19.800000	0.000000 
	22.550000	1.380497	0.000000	481.000000	463.730000	19.800000	0.000000 
	22.566667	1.362388	0.000000	481.333333	464.060000	19.800000	0.000000 
	22.583333	1.343438	0.000000	481.666667	464.390000	19.800000	0.000000 
	22.600000	1.319012	0.000000	482.000000	464.720000	19.800000	0.000000 
	22.616667	1.289744	0.000000	482.333333	465.050000	19.800000	0.000000 
	22.633333	1.293113	0.000000	482.666667	465.370000	19.800000	0.000000 
	22.650000	1.279216	0.000000	483.000000	465.700000	19.800000	0.000000 
	22.666667	1.262161	0.000000	483.333333	466.020000	19.800000	0.000000 
	22.683333	1.247000	0.000000	483.666667	466.350000	19.800000	0.000000 
	22.700000	1.230366	0.000000	484.000000	466.680000	19.800000	0.000000 
	22.716667	1.216258	0.000000	484.333333	467.020000	19.800000	0.000000 
	22.733333	1.199624	0.000000	484.666667	467.350000	19.800000	0.000000 
	22.750000	1.186780	0.000000	485.000000	467.690000	19.800000	0.000000 
	22.766667	1.171619	0.000000	485.333333	468.020000	19.800000	0.000000 
	22.783333	1.158775	0.000000	485.666667	468.360000	19.800000	0.000000 
	22.800000	1.145088	0.000000	486.000000	468.690000	19.800000	0.000000 
	22.816667	1.132455	0.000000	486.333333	469.030000	19.800000	0.000000 
	22.833333	1.118979	0.000000	486.666667	469.370000	19.800000	0.000000 
	22.850000	1.106556	0.000000	487.000000	469.700000	19.800000	0.000000 
	22.866667	1.095817	0.000000	487.333333	470.040000	19.800000	0.000000 
	22.883333	1.086552	0.000000	487.666667	470.370000	19.800000	0.000000 
	22.900000	1.074550	0.000000	488.000000	470.710000	19.800000	0.000000 
	22.916667	1.064233	0.000000	488.333333	471.050000	19.800000	0.000000 
	22.933333	1.053494	0.000000	488.666667	471.390000	19.800000	0.000000 
	22.950000	1.043176	0.000000	489.000000	471.720000	19.800000	0.000000 
	22.966667	1.033491	0.000000	489.333333	472.060000	19.800000	0.000000 
	22.983333	1.025489	0.000000	489.666667	472.400000	19.800000	0.000000 
	23.000000	1.016224	0.000000	490.000000	472.730000	19.800000	0.000000 
	23.016667	1.007591	0.000000	490.333333	473.070000	19.800000	0.000000 
	23.033333	0.998748	0.000000	490.666667	473.410000	19.800000	0.000000 
	23.050000	0.992220	0.000000	491.000000	473.750000	19.800000	0.000000 
	23.066667	0.984219	0.000000	491.333333	474.090000	19.800000	0.000000 
	23.083333	0.977060	0.000000	491.666667	474.430000	19.800000	0.000000 
	23.100000	0.968637	0.000000	492.000000	474.760000	19.800000	0.000000 
	23.116667	0.960215	0.000000	492.333333	475.100000	19.800000	0.000000 
	23.133333	0.955793	0.000000	492.666667	475.440000	19.800000	0.000000 
	23.150000	0.948213	0.000000	493.000000	475.780000	19.800000	0.000000 
	23.166667	0.941475	0.000000	493.333333	476.120000	19.800000	0.000000 
	23.183333	0.934948	0.000000	493.666667	476.460000	19.800000	0.000000 
	23.200000	0.930526	0.000000	494.000000	476.790000	19.800000	0.000000 
	23.216667	0.926104	0.000000	494.333333	477.130000	19.800000	0.000000 
	23.233333	0.918103	0.000000	494.666667	477.470000	19.800000	0.000000 
	23.250000	0.912207	0.000000	495.000000	477.810000	19.800000	0.000000 
	23.266667	0.905679	0.000000	495.333333	478.150000	19.800000	0.000000 
	23.283333	0.900205	0.000000	495.666667	478.490000	19.800000	0.000000 
	23.300000	0.896204	0.000000	496.000000	478.830000	19.800000	0.000000 
	23.316667	0.891572	0.000000	496.333333	479.170000	19.800000	0.000000 
	23.333333	0.888203	0.000000	496.666667	479.510000	19.800000	0.000000 
	23.350000	0.882728	0.000000	497.000000	479.850000	19.800000	0.000000 
	23.366667	0.880623	0.000000	497.333333	480.190000	19.800000	0.000000 
	23.383333	0.874306	0.000000	497.666667	480.530000	19.800000	0.000000 
	23.400000	0.870726	0.000000	498.000000	480.870000	19.800000	0.000000 
	23.416667	0.865883	0.000000	498.333333	481.210000	19.800000	0.000000 
	23.433333	0.862725	0.000000	498.666667	481.550000	19.800000	0.000000 
	23.450000	0.858092	0.000000	499.000000	481.890000	19.800000	0.000000 
	23.466667	0.854302	0.000000	499.333333	482.230000	19.800000	0.000000 
	23.483333	0.852197	0.000000	499.666667	482.570000	19.800000	0.000000 
	23.500000	0.846933	0.000000	500.000000	482.910000	19.800000	0.000000 
	23.516667	0.843564	0.000000	500.333333	483.250000	19.800000	0.000000 
	23.533333	0.839142	0.000000	500.666667	483.590000	19.800000	0.000000 
	23.550000	0.836615	0.000000	501.000000	483.930000	19.800000	0.000000 
	23.566667	0.834088	0.000000	501.333333	484.270000	19.800000	0.000000 
	23.583333	0.832193	0.000000	501.666667	484.610000	19.800000	0.000000 
	23.600000	0.829035	0.000000	502.000000	484.950000	19.800000	0.000000 
	23.616667	0.825666	0.000000	502.333333	485.290000	19.800000	0.000000 
	23.633333	0.822718	0.000000	502.666667	485.630000	19.800000	0.000000 
	23.650000	0.820402	0.000000	503.000000	485.980000	19.800000	0.000000 
	23.666667	0.817665	0.000000	503.333333	486.320000	19.800000	0.000000 
	23.683333	0.814085	0.000000	503.666667	486.660000	19.800000	0.000000 
	23.700000	0.812190	0.000000	504.000000	487.000000	19.800000	0.000000 
	23.716667	0.809663	0.000000	504.333333	487.340000	19.800000	0.000000 
	23.733333	0.806294	0.000000	504.666667	487.680000	19.800000	0.000000 
	23.750000	0.803768	0.000000	505.000000	488.020000	19.800000	0.000000 
	23.766667	0.801872	0.000000	505.333333	488.360000	19.800000	0.000000 
	23.783333	0.799556	0.000000	505.666667	488.710000	19.800000	0.000000 
	23.800000	0.798293	0.000000	506.000000	489.050000	19.800000	0.000000 
	23.816667	0.795766	0.000000	506.333333	489.390000	19.800000	0.000000 
	23.833333	0.794713	0.000000	506.666667	489.730000	19.800000	0.000000 
	23.850000	0.792608	0.000000	507.000000	490.070000	19.800000	0.000000 
	23.866667	0.790713	0.000000	507.333333	490.420000	19.800000	0.000000 
	23.883333	0.789239	0.000000	507.666667	490.760000	19.800000	0.000000 
	23.900000	0.787133	0.000000	508.000000	491.100000	19.800000	0.000000 
	23.916667	0.785659	0.000000	508.333333	491.440000	19.800000	0.000000 
	23.933333	0.783764	0.000000	508.666667	491.780000	19.800000	0.000000 
	23.950000	0.781659	0.000000	509.000000	492.130000	19.800000	0.000000 
	23.966667	0.779342	0.000000	509.333333	492.470000	19.800000	0.000000 
	23.983333	0.778500	0.000000	509.666667	492.810000	19.800000	0.000000 
	24.000000	0.778290	0.000000	510.000000	493.150000	19.800000	0.000000 
	24.016667	0.776816	0.000000	510.333333	493.490000	19.800000	0.000000 
	24.033333	0.775973	0.000000	510.666667	493.840000	19.800000	0.000000 
	24.050000	0.774289	0.000000	511.000000	494.180000	19.800000	0.000000 
	24.066667	0.772604	0.000000	511.333333	494.520000	19.800000	0.000000 
	24.083333	0.771973	0.000000	511.666667	494.860000	19.800000	0.000000 
	24.100000	0.770709	0.000000	512.000000	495.210000	19.800000	0.000000 
	24.116667	0.769446	0.000000	512.333333	495.550000	19.800000	0.000000 
	24.133333	0.768183	0.000000	512.666667	495.890000	19.800000	0.000000 
	24.150000	0.766077	0.000000	513.000000	496.230000	19.800000	0.000000 
	24.166667	0.764182	0.000000	513.333333	496.570000	19.800000	0.000000 
	24.183333	0.763129	0.000000	513.666667	496.920000	19.800000	0.000000 
	24.200000	0.762708	0.000000	514.000000	497.260000	19.800000	0.000000 
	24.216667	0.761655	0.000000	514.333333	497.600000	19.800000	0.000000 
	24.233333	0.759760	0.000000	514.666667	497.940000	19.800000	0.000000 
	24.250000	0.758707	0.000000	515.000000	498.290000	19.800000	0.000000 
	24.266667	0.757233	0.000000	515.333333	498.630000	19.800000	0.000000 
	24.283333	0.755759	0.000000	515.666667	498.970000	19.800000	0.000000 
	24.300000	0.754285	0.000000	516.000000	499.310000	19.800000	0.000000 
	24.316667	0.752601	0.000000	516.333333	499.660000	19.800000	0.000000 
	24.333333	0.751548	0.000000	516.666667	500.000000	19.800000	0.000000 
	24.350000	0.750285	0.000000	517.000000	500.340000	19.800000	0.000000 
	24.366667	0.749443	0.000000	517.333333	500.690000	19.800000	0.000000 
	24.383333	0.748811	0.000000	517.666667	501.030000	19.800000	0.000000 
	24.400000	0.748179	0.000000	518.000000	501.370000	19.800000	0.000000 
	24.416667	0.746705	0.000000	518.333333	501.710000	19.800000	0.000000 
	24.433333	0.745442	0.000000	518.666667	502.060000	19.800000	0.000000 
	24.450000	0.744810	0.000000	519.000000	502.400000	19.800000	0.000000 
	24.466667	0.743757	0.000000	519.333333	502.740000	19.800000	0.000000 
	24.483333	0.742283	0.000000	519.666667	503.080000	19.800000	0.000000 
	24.500000	0.741441	0.000000	520.000000	503.430000	19.800000	0.000000 
	24.516667	0.740178	0.000000	520.333333	503.770000	19.800000	0.000000 
	24.533333	0.739125	0.000000	520.666667	504.110000	19.800000	0.000000 
	24.550000	0.738493	0.000000	521.000000	504.460000	19.800000	0.000000 
	24.566667	0.738283	0.000000	521.333333	504.800000	19.800000	0.000000 
	24.583333	0.737862	0.000000	521.666667	505.140000	19.800000	0.000000 
	24.600000	0.737230	0.000000	522.000000	505.490000	19.800000	0.000000 
	24.616667	0.736598	0.000000	522.333333	505.830000	19.800000	0.000000 
	24.633333	0.735335	0.000000	522.666667	506.170000	19.800000	0.000000 
	24.650000	0.734282	0.000000	523.000000	506.520000	19.800000	0.000000 
	24.666667	0.732598	0.000000	523.333333	506.860000	19.800000	0.000000 
	24.683333	0.732387	0.000000	523.666667	507.200000	19.800000	0.000000 
	24.700000	0.731966	0.000000	524.000000	507.550000	19.800000	0.000000 
	24.716667	0.731545	0.000000	524.333333	507.890000	19.800000	0.000000 
	24.733333	0.730703	0.000000	524.666667	508.230000	19.800000	0.000000 
	24.750000	0.729860	0.000000	525.000000	508.580000	19.800000	0.000000 
	24.766667	0.729018	0.000000	525.333333	508.920000	19.800000	0.000000 
	24.783333	0.728386	0.000000	525.666667	509.270000	19.800000	0.000000 
	24.800000	0.727544	0.000000	526.000000	509.610000	19.800000	0.000000 
	24.816667	0.727123	0.000000	526.333333	509.950000	19.800000	0.000000 
	24.833333	0.725860	0.000000	526.666667	510.300000	19.800000	0.000000 
	24.850000	0.725860	0.000000	527.000000	510.640000	19.800000	0.000000 
	24.866667	0.724807	0.000000	527.333333	510.980000	19.800000	0.000000 
	24.883333	0.723965	0.000000	527.666667	511.330000	19.800000	0.000000 
	24.900000	0.723754	0.000000	528.000000	511.670000	19.800000	0.000000 
	24.916667	0.723333	0.000000	528.333333	512.010000	19.800000	0.000000 
	24.933333	0.722912	0.000000	528.666667	512.360000	19.800000	0.000000 
	24.950000	0.722491	0.000000	529.000000	512.700000	19.800000	0.000000 
	24.966667	0.722069	0.000000	529.333333	513.040000	19.800000	0.000000 
	24.983333	0.721227	0.000000	529.666667	513.390000	19.800000	0.000000 
	25.000000	0.721017	0.000000	530.000000	513.730000	19.800000	0.000000 
	25.016667	0.720174	0.000000	530.333333	514.070000	19.800000	0.000000 
	25.033333	0.719753	0.000000	530.666667	514.420000	19.800000	0.000000 
	25.050000	0.718911	0.000000	531.000000	514.760000	19.800000	0.000000 
	25.066667	0.718279	0.000000	531.333333	515.100000	19.800000	0.000000 
	25.083333	0.717648	0.000000	531.666667	515.450000	19.800000	0.000000 
	25.100000	0.716595	0.000000	532.000000	515.790000	19.800000	0.000000 
	25.116667	0.716805	0.000000	532.333333	516.130000	19.800000	0.000000 
	25.133333	0.715753	0.000000	532.666667	516.480000	19.800000	0.000000 
	25.150000	0.715121	0.000000	533.000000	516.820000	19.800000	0.000000 
	25.166667	0.714489	0.000000	533.333333	517.170000	19.800000	0.000000 
	25.183333	0.714489	0.000000	533.666667	517.510000	19.800000	0.000000 
	25.200000	0.713858	0.000000	534.000000	517.850000	19.800000	0.000000 
	25.216667	0.712594	0.000000	534.333333	518.200000	19.800000	0.000000 
	25.233333	0.712594	0.000000	534.666667	518.540000	19.800000	0.000000 
	25.250000	0.712173	0.000000	535.000000	518.890000	19.800000	0.000000 
	25.266667	0.711541	0.000000	535.333333	519.230000	19.800000	0.000000 
	25.283333	0.711120	0.000000	535.666667	519.570000	19.800000	0.000000 
	25.300000	0.710699	0.000000	536.000000	519.920000	19.800000	0.000000 
	25.316667	0.710489	0.000000	536.333333	520.260000	19.800000	0.000000 
	25.333333	0.710067	0.000000	536.666667	520.610000	19.800000	0.000000 
	25.350000	0.710067	0.000000	537.000000	520.950000	19.800000	0.000000 
	25.366667	0.709646	0.000000	537.333333	521.300000	19.800000	0.000000 
	25.383333	0.709436	0.000000	537.666667	521.640000	19.800000	0.000000 
	25.400000	0.709225	0.000000	538.000000	521.990000	19.800000	0.000000 
	25.416667	0.708804	0.000000	538.333333	522.330000	19.800000	0.000000 
	25.433333	0.708594	0.000000	538.666667	522.670000	19.800000	0.000000 
	25.450000	0.707751	0.000000	539.000000	523.020000	19.800000	0.000000 
	25.466667	0.707541	0.000000	539.333333	523.360000	19.800000	0.000000 
	25.483333	0.707330	0.000000	539.666667	523.710000	19.800000	0.000000 
	25.500000	0.706488	0.000000	540.000000	524.050000	19.800000	0.000000 
	25.516667	0.706067	0.000000	540.333333	524.400000	19.800000	0.000000 
	25.533333	0.705225	0.000000	540.666667	524.740000	19.800000	0.000000 
	25.550000	0.704382	0.000000	541.000000	525.090000	19.800000	0.000000 
	25.566667	0.703961	0.000000	541.333333	525.430000	19.800000	0.000000 
	25.583333	0.703329	0.000000	541.666667	525.770000	19.800000	0.000000 
	25.600000	0.703119	0.000000	542.000000	526.120000	19.800000	0.000000 
	25.616667	0.702698	0.000000	542.333333	526.460000	19.800000	0.000000 
	25.633333	0.702277	0.000000	542.666667	526.810000	19.800000	0.000000 
	25.650000	0.701645	0.000000	543.000000	527.150000	19.800000	0.000000 
	25.666667	0.701434	0.000000	543.333333	527.500000	19.800000	0.000000 
	25.683333	0.701224	0.000000	543.666667	527.840000	19.800000	0.000000 
	25.700000	0.700592	0.000000	544.000000	528.190000	19.800000	0.000000 
	25.716667	0.700171	0.000000	544.333333	528.530000	19.800000	0.000000 
	25.733333	0.699539	0.000000	544.666667	528.880000	19.800000	0.000000 
	25.750000	0.699329	0.000000	545.000000	529.220000	19.800000	0.000000 
	25.766667	0.698908	0.000000	545.333333	529.560000	19.800000	0.000000 
	25.783333	0.698487	0.000000	545.666667	529.910000	19.800000	0.000000 
	25.800000	0.698065	0.000000	546.000000	530.250000	19.800000	0.000000 
	25.816667	0.697434	0.000000	546.333333	530.600000	19.800000	0.000000 
	25.833333	0.697223	0.000000	546.666667	530.940000	19.800000	0.000000 
	25.850000	0.697013	0.000000	547.000000	531.290000	19.800000	0.000000 
	25.866667	0.696591	0.000000	547.333333	531.630000	19.800000	0.000000 
	25.883333	0.696381	0.000000	547.666667	531.970000	19.800000	0.000000 
	25.900000	0.696170	0.000000	548.000000	532.320000	19.800000	0.000000 
	25.916667	0.695960	0.000000	548.333333	532.660000	19.800000	0.000000 
	25.933333	0.695118	0.000000	548.666667	533.010000	19.800000	0.000000 
	25.950000	0.694696	0.000000	549.000000	533.360000	19.800000	0.000000 
	25.966667	0.694486	0.000000	549.333333	533.700000	19.800000	0.000000 
	25.983333	0.693223	0.000000	549.666667	534.050000	19.800000	0.000000 
	26.000000	0.693012	0.000000	550.000000	534.390000	19.800000	0.000000 
	26.016667	0.692380	0.000000	550.333333	534.730000	19.800000	0.000000 
	26.033333	0.691959	0.000000	550.666667	535.080000	19.800000	0.000000 
	26.050000	0.692170	0.000000	551.000000	535.420000	19.800000	0.000000 
	26.066667	0.691959	0.000000	551.333333	535.770000	19.800000	0.000000 
	26.083333	0.691959	0.000000	551.666667	536.110000	19.800000	0.000000 
	26.100000	0.691749	0.000000	552.000000	536.450000	19.800000	0.000000 
	26.116667	0.691538	0.000000	552.333333	536.800000	19.800000	0.000000 
	26.133333	0.690906	0.000000	552.666667	537.140000	19.800000	0.000000 
	26.150000	0.690906	0.000000	553.000000	537.490000	19.800000	0.000000 
	26.166667	0.690275	0.000000	553.333333	537.830000	19.800000	0.000000 
	26.183333	0.690064	0.000000	553.666667	538.180000	19.800000	0.000000 
	26.200000	0.689854	0.000000	554.000000	538.520000	19.800000	0.000000 
	26.216667	0.689643	0.000000	554.333333	538.860000	19.800000	0.000000 
	26.233333	0.689011	0.000000	554.666667	539.210000	19.800000	0.000000 
	26.250000	0.688590	0.000000	555.000000	539.550000	19.800000	0.000000 
	26.266667	0.688380	0.000000	555.333333	539.890000	19.800000	0.000000 
	26.283333	0.688380	0.000000	555.666667	540.240000	19.800000	0.000000 
	26.300000	0.687958	0.000000	556.000000	540.580000	19.800000	0.000000 
	26.316667	0.687537	0.000000	556.333333	540.930000	19.800000	0.000000 
	26.333333	0.686906	0.000000	556.666667	541.270000	19.800000	0.000000 
	26.350000	0.686695	0.000000	557.000000	541.620000	19.800000	0.000000 
	26.366667	0.686274	0.000000	557.333333	541.960000	19.800000	0.000000 
	26.383333	0.685642	0.000000	557.666667	542.310000	19.800000	0.000000 
	26.400000	0.684800	0.000000	558.000000	542.660000	19.800000	0.000000 
	26.416667	0.684379	0.000000	558.333333	543.000000	19.800000	0.000000 
	26.433333	0.684168	0.000000	558.666667	543.340000	19.800000	0.000000 
	26.450000	0.683747	0.000000	559.000000	543.690000	19.800000	0.000000 
	26.466667	0.683326	0.000000	559.333333	544.030000	19.800000	0.000000 
	26.483333	0.683116	0.000000	559.666667	544.380000	19.800000	0.000000 
	26.500000	0.682905	0.000000	560.000000	544.720000	19.800000	0.000000 
	26.516667	0.682694	0.000000	560.333333	545.070000	19.800000	0.000000 
	26.533333	0.682484	0.000000	560.666667	545.410000	19.800000	0.000000 
	26.550000	0.682063	0.000000	561.000000	545.760000	19.800000	0.000000 
	26.566667	0.681642	0.000000	561.333333	546.100000	19.800000	0.000000 
	26.583333	0.681431	0.000000	561.666667	546.450000	19.800000	0.000000 
	26.600000	0.681220	0.000000	562.000000	546.790000	19.800000	0.000000 
	26.616667	0.681010	0.000000	562.333333	547.140000	19.800000	0.000000 
	26.633333	0.680589	0.000000	562.666667	547.480000	19.800000	0.000000 
	26.650000	0.680378	0.000000	563.000000	547.830000	19.800000	0.000000 
	26.666667	0.679957	0.000000	563.333333	548.170000	19.800000	0.000000 
	26.683333	0.679957	0.000000	563.666667	548.520000	19.800000	0.000000 
	26.700000	0.679536	0.000000	564.000000	548.860000	19.800000	0.000000 
	26.716667	0.678904	0.000000	564.333333	549.210000	19.800000	0.000000 
	26.733333	0.678483	0.000000	564.666667	549.550000	19.800000	0.000000 
	26.750000	0.677851	0.000000	565.000000	549.900000	19.800000	0.000000 
	26.766667	0.677641	0.000000	565.333333	550.250000	19.800000	0.000000 
	26.783333	0.677430	0.000000	565.666667	550.590000	19.800000	0.000000 
	26.800000	0.676799	0.000000	566.000000	550.940000	19.800000	0.000000 
	26.816667	0.676799	0.000000	566.333333	551.280000	19.800000	0.000000 
	26.833333	0.676378	0.000000	566.666667	551.630000	19.800000	0.000000 
	26.850000	0.675746	0.000000	567.000000	551.980000	19.800000	0.000000 
	26.866667	0.674904	0.000000	567.333333	552.320000	19.800000	0.000000 
	26.883333	0.674061	0.000000	567.666667	552.670000	19.800000	0.000000 
	26.900000	0.673640	0.000000	568.000000	553.010000	19.800000	0.000000 
	26.916667	0.673219	0.000000	568.333333	553.360000	19.800000	0.000000 
	26.933333	0.672798	0.000000	568.666667	553.710000	19.800000	0.000000 
	26.950000	0.672587	0.000000	569.000000	554.050000	19.800000	0.000000 
	26.966667	0.671956	0.000000	569.333333	554.400000	19.800000	0.000000 
	26.983333	0.671956	0.000000	569.666667	554.750000	19.800000	0.000000 
	27.000000	0.671114	0.000000	570.000000	555.090000	19.800000	0.000000 
	27.016667	0.670903	0.000000	570.333333	555.440000	19.800000	0.000000 
	27.033333	0.670903	0.000000	570.666667	555.790000	19.800000	0.000000 
	27.050000	0.670692	0.000000	571.000000	556.130000	19.800000	0.000000 
	27.066667	0.670482	0.000000	571.333333	556.480000	19.800000	0.000000 
	27.083333	0.670271	0.000000	571.666667	556.830000	19.800000	0.000000 
	27.100000	0.670271	0.000000	572.000000	557.170000	19.800000	0.000000 
	27.116667	0.670061	0.000000	572.333333	557.520000	19.800000	0.000000 
	27.133333	0.669850	0.000000	572.666667	557.870000	19.800000	0.000000 
	27.150000	0.669640	0.000000	573.000000	558.210000	19.800000	0.000000 
	27.166667	0.669640	0.000000	573.333333	558.560000	19.800000	0.000000 
	27.183333	0.669218	0.000000	573.666667	558.910000	19.800000	0.000000 
	27.200000	0.669008	0.000000	574.000000	559.250000	19.800000	0.000000 
	27.216667	0.668587	0.000000	574.333333	559.600000	19.800000	0.000000 
	27.233333	0.668376	0.000000	574.666667	559.950000	19.800000	0.000000 
	27.250000	0.667745	0.000000	575.000000	560.290000	19.800000	0.000000 
	27.266667	0.667534	0.000000	575.333333	560.640000	19.800000	0.000000 
	27.283333	0.667113	0.000000	575.666667	560.990000	19.800000	0.000000 
	27.300000	0.666692	0.000000	576.000000	561.330000	19.800000	0.000000 
	27.316667	0.666481	0.000000	576.333333	561.680000	19.800000	0.000000 
	27.333333	0.666060	0.000000	576.666667	562.030000	19.800000	0.000000 
	27.350000	0.665428	0.000000	577.000000	562.370000	19.800000	0.000000 
	27.366667	0.665007	0.000000	577.333333	562.720000	19.800000	0.000000 
	27.383333	0.664586	0.000000	577.666667	563.070000	19.800000	0.000000 
	27.400000	0.665007	0.000000	578.000000	563.420000	19.800000	0.000000 
	27.416667	0.663954	0.000000	578.333333	563.760000	19.800000	0.000000 
	27.433333	0.663533	0.000000	578.666667	564.110000	19.800000	0.000000 
	27.450000	0.663112	0.000000	579.000000	564.460000	19.800000	0.000000 
	27.466667	0.662691	0.000000	579.333333	564.800000	19.800000	0.000000 
	27.483333	0.662059	0.000000	579.666667	565.150000	19.800000	0.000000 
	27.500000	0.661638	0.000000	580.000000	565.500000	19.800000	0.000000 
	27.516667	0.660796	0.000000	580.333333	565.850000	19.800000	0.000000 
	27.533333	0.659954	0.000000	580.666667	566.190000	19.800000	0.000000 
	27.550000	0.659743	0.000000	581.000000	566.540000	19.800000	0.000000 
	27.566667	0.659322	0.000000	581.333333	566.890000	19.800000	0.000000 
	27.583333	0.658901	0.000000	581.666667	567.230000	19.800000	0.000000 
	27.600000	0.658690	0.000000	582.000000	567.580000	19.800000	0.000000 
	27.616667	0.657848	0.000000	582.333333	567.930000	19.800000	0.000000 
	27.633333	0.657427	0.000000	582.666667	568.280000	19.800000	0.000000 
	27.650000	0.656795	0.000000	583.000000	568.620000	19.800000	0.000000 
	27.666667	0.656164	0.000000	583.333333	568.970000	19.800000	0.000000 
	27.683333	0.655742	0.000000	583.666667	569.320000	19.800000	0.000000 
	27.700000	0.655532	0.000000	584.000000	569.670000	19.800000	0.000000 
	27.716667	0.655111	0.000000	584.333333	570.010000	19.800000	0.000000 
	27.733333	0.654479	0.000000	584.666667	570.360000	19.800000	0.000000 
	27.750000	0.654479	0.000000	585.000000	570.710000	19.800000	0.000000 
	27.766667	0.654058	0.000000	585.333333	571.060000	19.800000	0.000000 
	27.783333	0.653637	0.000000	585.666667	571.400000	19.800000	0.000000 
	27.800000	0.653216	0.000000	586.000000	571.750000	19.800000	0.000000 
	27.816667	0.652795	0.000000	586.333333	572.100000	19.800000	0.000000 
	27.833333	0.652584	0.000000	586.666667	572.450000	19.800000	0.000000 
	27.850000	0.651952	0.000000	587.000000	572.790000	19.800000	0.000000 
	27.866667	0.651531	0.000000	587.333333	573.140000	19.800000	0.000000 
	27.883333	0.651321	0.000000	587.666667	573.490000	19.800000	0.000000 
	27.900000	0.651110	0.000000	588.000000	573.840000	19.800000	0.000000 
	27.916667	0.650689	0.000000	588.333333	574.180000	19.800000	0.000000 
	27.933333	0.650268	0.000000	588.666667	574.530000	19.800000	0.000000 
	27.950000	0.650057	0.000000	589.000000	574.880000	19.800000	0.000000 
	27.966667	0.649426	0.000000	589.333333	575.230000	19.800000	0.000000 
	27.983333	0.648794	0.000000	589.666667	575.580000	19.800000	0.000000 
	28.000000	0.648162	0.000000	590.000000	575.920000	19.800000	0.000000 
	28.016667	0.647320	0.000000	590.333333	576.270000	19.800000	0.000000 
	28.033333	0.646688	0.000000	590.666667	576.620000	19.800000	0.000000 
	28.050000	0.646478	0.000000	591.000000	576.970000	19.800000	0.000000 
	28.066667	0.645425	0.000000	591.333333	577.320000	19.800000	0.000000 
	28.083333	0.645425	0.000000	591.666667	577.670000	19.800000	0.000000 
	28.100000	0.645004	0.000000	592.000000	578.010000	19.800000	0.000000 
	28.116667	0.644583	0.000000	592.333333	578.360000	19.800000	0.000000 
	28.133333	0.644162	0.000000	592.666667	578.710000	19.800000	0.000000 
	28.150000	0.643951	0.000000	593.000000	579.060000	19.800000	0.000000 
	28.166667	0.643530	0.000000	593.333333	579.410000	19.800000	0.000000 
	28.183333	0.643319	0.000000	593.666667	579.750000	19.800000	0.000000 
	28.200000	0.642688	0.000000	594.000000	580.100000	19.800000	0.000000 
	28.216667	0.642267	0.000000	594.333333	580.450000	19.800000	0.000000 
	28.233333	0.641635	0.000000	594.666667	580.800000	19.800000	0.000000 
	28.250000	0.641424	0.000000	595.000000	581.150000	19.800000	0.000000 
	28.266667	0.640793	0.000000	595.333333	581.490000	19.800000	0.000000 
	28.283333	0.639740	0.000000	595.666667	581.840000	19.800000	0.000000 
	28.300000	0.639108	0.000000	596.000000	582.190000	19.800000	0.000000 
	28.316667	0.638687	0.000000	596.333333	582.540000	19.800000	0.000000 
	28.333333	0.638055	0.000000	596.666667	582.880000	19.800000	0.000000 
	28.350000	0.637213	0.000000	597.000000	583.230000	19.800000	0.000000 
	28.366667	0.637002	0.000000	597.333333	583.580000	19.800000	0.000000 
	28.383333	0.636371	0.000000	597.666667	583.930000	19.800000	0.000000 
	28.400000	0.635318	0.000000	598.000000	584.280000	19.800000	0.000000 
	28.416667	0.634897	0.000000	598.333333	584.620000	19.800000	0.000000 
	28.433333	0.634265	0.000000	598.666667	584.970000	19.800000	0.000000 
	28.450000	0.633633	0.000000	599.000000	585.320000	19.800000	0.000000 
	28.466667	0.633212	0.000000	599.333333	585.670000	19.800000	0.000000 
	28.483333	0.632791	0.000000	599.666667	586.020000	19.800000	0.000000 
 
 
	TGA 4000 / Pyris 6 TGA TEMPERATURE CALIBRATION: 
Calibration Type:    Use Standards One, Two and Three 
Date:	05.10.2017 15:20:12 
 
Date:	(null) 
Date:	(null) 
 
Reference	Expected (°C)	Measured at Rate 1(°C)	Measured at Rate 2(°C) 
Alumel          	 154.200		 162.610			  194.090 
Perkalloy       	 596.000		 585.570			  602.800 
Iron            	 780.000		 764.870			  777.840 
 
NEWPAGE 
 
	WEIGHT CALIBRATION INPUTS: 
Range: Low (130 mg) 
Reference Weight =	  56.060 mg 
Measured  Weight =	  57.878 mg 
WEIGHT CALIBRATION COMPUTED RESULTS: 
Low Range Factor =	   0.969  Low Range Offset =	 -59.614 mg  Date:	05.10.2017 15:35:23 
 
 
	PROGRAM TEMPERATURE CALIBRATION INPUTS: 
Minimum	  50.000 °C 
Maximum	 900.000 °C 
 
	PROGRAM TEMPERATURE CALIBRATION COMPUTED RESULTS: 
Date:	05.10.2017 13:25:53 
Setpoints (°C)	Actuals (°C)	Furnace (°C) 
  50.000	  48.287	  50.050 
 156.250	 146.747	 156.240 
 262.500	 245.760	 262.540 
 368.750	 345.740	 368.740 
 475.000	 447.017	 475.040 
 581.250	 548.713	 581.240 
 687.500	 650.450	 687.540 
 793.750	 752.003	 793.740 
 900.000	 854.553	 900.040 
 
 
	PROFILE VALUES FOR THIS DATA: 
 
Software Version	11.0.0.0449 
Firmware Version	TGA 4000 V1.04 Sep 22 2009  
Instrument Serial Number	016120108 
Load Temperature	30.0 °C 
Go To Temp Rate	100.0 °C/min 
Cooling Device	Circulating Water 
Furnace Constant	11.6 s
