Repository: laurensviehf/Poly

File: Rheology/Messwerte/14_PVP.csv
Messpkt.;Scherrate [1/s];Schubspannung [Pa];Viskosität [Pa·s];Drehzahl [1/min];Moment [µNm];Status
1;5000;775;0,155;842;25400;Dy_auto
2;3690;608;0,165;621;19900;Dy_auto
3;2720;474;0,174;458;15500;Dy_auto
4;2010;367;0,183;338;12000;Dy_auto
5;1480;281;0,19;249;9210;Dy_auto
6;1090;214;0,196;184;7010;Dy_auto
7;806;162;0,201;136;5300;Dy_auto
8;595;122;0,205;100;3990;Dy_auto
9;439;91,1;0,208;73,9;2980;Dy_auto
10;324;67,8;0,21;54,5;2220;Dy_auto
11;239;50,4;0,211;40,2;1650;Dy_auto
12;176;37,3;0,212;29,7;1220;Dy_auto
13;130;27,6;0,213;21,9;904;Dy_auto
14;95,8;20,4;0,213;16,1;669;Dy_auto
15;70,7;15,1;0,213;11,9;494;Dy_auto
16;52,2;11,1;0,214;8,79;365;Dy_auto
17;38,5;8,21;0,213;6,48;269;Dy_auto
18;28,4;6,08;0,214;4,78;199;Dy_auto
19;20,9;4,48;0,214;3,53;147;Dy_auto
20;15,5;3,29;0,213;2,6;108;Dy_auto
21;11,4;2,44;0,214;1,92;79,8;Dy_auto
22;8,41;1,81;0,215;1,42;59,1;Dy_auto
23;6,2;1,34;0,215;1,04;43,7;Dy_auto
24;4,58;0,997;0,218;0,771;32,6;Dy_auto
25;3,38;0,742;0,22;0,569;24,3;Dy_auto
26;2,49;0,548;0,22;0,42;17,9;Dy_auto
27;1,84;0,408;0,222;0,309;13,3;Dy_auto
28;1,36;0,307;0,226;0,228;10;Dy_auto
29;1;0,231;0,231;0,168;7,57;Dy_auto

File: Rheology/Messwerte/20_PVP_amp.csv
Messpkt.;Deformation [%];Schubspannung [Pa];Speichermodul [Pa];Verlustmodul [Pa];Betrag(Viskosität) [Pa·s];Verlustfaktor [1];Auslenkwinkel [mrad];Moment [µNm];Status
2;3,61;2,59E+2;5,2E-3;7,19E0;0,719;1380;636;8480;
3;2,6;1,93E+2;2,38E-2;7,41E0;0,741;311;459;6310;
4;1,87;1,42E+2;4,73E-2;7,6E0;0,76;161;330;4660;
5;1,35;1,05E+2;6,27E-2;7,75E0;0,775;124;238;3420;
6;0,973;7,65E+1;7,52E-2;7,86E0;0,786;104;172;2500;
7;0,701;5,57E+1;8,53E-2;7,94E0;0,794;93,1;124;1820;
8;0,506;4,04E+1;9,39E-2;8E0;0,8;85,2;89,2;1320;
9;0,364;2,93E+1;1,02E-1;8,03E0;0,803;78,9;64,3;958;
10;0,263;2,12E+1;1,09E-1;8,06E0;0,806;74,3;46,3;693;
11;0,189;1,53E+1;1,14E-1;8,07E0;0,807;71;33,3;499;
12;0,136;1,1E+1;1,18E-1;8,08E0;0,808;68,6;24;360;
13;0,0982;7,94E0;1,17E-1;8,09E0;0,809;69;17,3;260;
14;0,0707;5,72E0;1,2E-1;8,09E0;0,809;67,3;12,5;187;
15;0,051;4,13E0;1,18E-1;8,09E0;0,809;68,4;8,99;135;
16;0,0367;2,98E0;1,22E-1;8,1E0;0,81;66,2;6,48;97,4;
17;0,0265;2,14E0;1,2E-1;8,1E0;0,81;67,4;4,67;70,2;
18;0,0191;1,55E0;1,17E-1;8,1E0;0,81;69,5;3,36;50,6;
19;0,0137;1,12E0;1,2E-1;8,11E0;0,811;67,9;2,42;36,5;
20;0,00991;8,04E-1;1,16E-1;8,12E0;0,812;70;1,75;26,3;
21;0,00715;5,8E-1;1,23E-1;8,11E0;0,811;65,8;1,26;19;
22;0,00514;4,17E-1;1,28E-1;8,12E0;0,812;63,7;0,907;13,7;
23;0,00371;3,01E-1;1,38E-1;8,1E0;0,81;58,7;0,655;9,85;
24;0,00267;2,16E-1;1,37E-1;8,1E0;0,81;59,3;0,471;7,08;
25;0,00193;1,56E-1;1,21E-1;8,09E0;0,809;66,9;0,34;5,11;
26;0,00139;1,12E-1;1,75E-1;8,07E0;0,808;46,2;0,245;3,67;
27;0,00101;8,14E-2;1,51E-1;8,08E0;0,809;53,6;0,178;2,66

File: Rheology/Messwerte/20_PVP_frq.csv
Messpkt.;Kreisfrequenz [1/s];Speichermodul [Pa];Verlustmodul [Pa];Verlustfaktor [1];Betrag(Viskosität) [Pa·s];Auslenkwinkel [mrad];Moment [µNm];Status
3;192;3,73E0;1,36E+2;36,5;7,08E-1;1,25E+1;3,15E+3;
4;119;5,03E0;8,88E+1;17,6;7,46E-1;1,25E+1;2,06E+3;
5;73,9;3,38E0;5,73E+1;17;7,78E-1;1,25E+1;1,33E+3;
6;45,8;1,89E0;3,66E+1;19,3;7,99E-1;1,25E+1;8,47E+2;
7;28,4;9,26E-1;2,31E+1;25;8,14E-1;1,25E+1;5,35E+2;
8;17,6;4,22E-1;1,45E+1;34,3;8,24E-1;1,25E+1;3,35E+2;
9;10,9;1,84E-1;9,05E0;49,3;8,29E-1;1,25E+1;2,1E+2;
10;6,77;7,77E-2;5,63E0;72,6;8,33E-1;1,25E+1;1,31E+2;
11;4,2;3,23E-2;3,5E0;109;8,35E-1;1,25E+1;8,12E+1;
12;2,6;1,44E-2;2,18E0;152;8,38E-1;1,25E+1;5,05E+1;
13;1,61;6,65E-3;1,36E0;205;8,43E-1;1,25E+1;3,15E+1;
14;1;3,24E-3;8,48E-1;262;8,48E-1;1,25E+1;1,97E+1;
