Repository: laurensviehf/Poly

File: Rheology/Messwerte/20_PVP_amp.txt
Datenreihen-Informationen
Name:			AS 1
Anzahl Abschnitte:			1
Applikation:			RHEOPLUS/32 V3.40 21004777-33024
Messgerät:			MCR301 SN80696667; FW3.40D090210; Adj5780d
Datum/Zeit:			18.03.2026; 10:11
Messsystem:			CP50-1-SN20186; d=0,103 mm
Zusatzgeräte:			TU1=P-PTD200-SN80709695

Umrechnungskonstanten:
- Csr [min/s]:			5,936858
- Css [Pa/mNm]:			30,552382
- Startverzögerungszeit [s]:			6,638
- Substanzdichte [rho]:			1.000
- Messsystem-Typ:			0
- Motorkorrekturfaktor:			1

Abschnitt:			1
Anzahl Messpunkte:			27

Zeitvorgabe:			27 Messpunkte
Messprofil:
- Deformation			Amplitude gamma = 5.000 ... 1 % log; |Steigung| = 7,0289837 Pkt. / dec 
			Kreisfrequenz omega = 10 rad/s

Messpkt.	Deformation	Schubspannung	Speichermodul	Verlustmodul	Betrag(Viskosität)	Verlustfaktor	Auslenkwinkel	Moment	Status
	[%]	[Pa]	[Pa]	[Pa]	[Pa·s]	[1]	[mrad]	[µNm]	[]
1	4.990	3,45E+2	0	6,91E0	0,691	1.000.000.000.000.000.000.000.000.000.000	881	11.300	ME-,taD
2	3.610	2,59E+2	5,2E-3	7,19E0	0,719	1.380	636	8.480
3	2.600	1,93E+2	2,38E-2	7,41E0	0,741	311	459	6.310
4	1.870	1,42E+2	4,73E-2	7,6E0	0,76	161	330	4.660
5	1.350	1,05E+2	6,27E-2	7,75E0	0,775	124	238	3.420
6	973	7,65E+1	7,52E-2	7,86E0	0,786	104	172	2.500
7	701	5,57E+1	8,53E-2	7,94E0	0,794	93,1	124	1.820
8	506	4,04E+1	9,39E-2	8E0	0,8	85,2	89,2	1.320
9	364	2,93E+1	1,02E-1	8,03E0	0,803	78,9	64,3	958
10	263	2,12E+1	1,09E-1	8,06E0	0,806	74,3	46,3	693
11	189	1,53E+1	1,14E-1	8,07E0	0,807	71	33,3	499
12	136	1,1E+1	1,18E-1	8,08E0	0,808	68,6	24	360
13	98,2	7,94E0	1,17E-1	8,09E0	0,809	69	17,3	260
14	70,7	5,72E0	1,2E-1	8,09E0	0,809	67,3	12,5	187
15	51	4,13E0	1,18E-1	8,09E0	0,809	68,4	8,99	135
16	36,7	2,98E0	1,22E-1	8,1E0	0,81	66,2	6,48	97,4
17	26,5	2,14E0	1,2E-1	8,1E0	0,81	67,4	4,67	70,2
18	19,1	1,55E0	1,17E-1	8,1E0	0,81	69,5	3,36	50,6
19	13,7	1,12E0	1,2E-1	8,11E0	0,811	67,9	2,42	36,5
20	9,91	8,04E-1	1,16E-1	8,12E0	0,812	70	1,75	26,3
21	7,15	5,8E-1	1,23E-1	8,11E0	0,811	65,8	1,26	19
22	5,14	4,17E-1	1,28E-1	8,12E0	0,812	63,7	0,907	13,7
23	3,71	3,01E-1	1,38E-1	8,1E0	0,81	58,7	0,655	9,85
24	2,67	2,16E-1	1,37E-1	8,1E0	0,81	59,3	0,471	7,08
25	1,93	1,56E-1	1,21E-1	8,09E0	0,809	66,9	0,34	5,11
26	1,39	1,12E-1	1,75E-1	8,07E0	0,808	46,2	0,245	3,67
27	1,01	8,14E-2	1,51E-1	8,08E0	0,809	53,6	0,178	2,66

File: Rheology/Messwerte/Honey.txt
Datenreihen-Informationen
Name:			260318-Honey 1
Probe:			260318-Honey
Anzahl Abschnitte:			1
Applikation:			RHEOPLUS/32 V3.40 21004777-33024
Messgerät:			MCR301 SN80696667; FW3.40D090210; Adj5780d
Datum/Zeit:			18.03.2026; 09:28
Messsystem:			CP50-1-SN20186; d=0,103 mm
Zusatzgeräte:			TU1=P-PTD200-SN80709695

Abschnitt:			1
Anzahl Messpunkte:			19

Zeitvorgabe:			19 Messpunkte, Deformation rücksetzen
			Messpunktdauer 5 s
Messprofil:
  Scherrate			d(gamma)/dt = 0,1 ... 500 1/s log; |Steigung| = 4,8662195 Pkt. / dec 

Messpkt.	Scherrate	Schubspannung	Viskosität	Drehzahl	Moment	Status
	[1/s]	[Pa]	[Pa·s]	[1/min]	[µNm]	[]
1	0,1	9,43	94,3	0,0168	309	Dy_auto
2	0,16	8,85	55,2	0,027	290	Dy_auto
3	0,258	8,97	34,8	0,0434	294	Dy_auto
4	0,414	9,71	23,5	0,0697	318	Dy_auto
5	0,664	11,5	17,4	0,112	378	Dy_auto
6	1,07	15	14,1	0,18	491	Dy_auto
7	1,71	20,9	12,2	0,288	685	Dy_auto
8	2,75	30	10,9	0,463	983	Dy_auto
9	4,41	45,2	10,3	0,742	1.480	Dy_auto
10	7,07	68,9	9,74	1,19	2.250	Dy_auto
11	11,4	107	9,42	1,91	3.500	Dy_auto
12	18,2	169	9,3	3,07	5.550	Dy_auto
13	29,2	269	9,2	4,92	8.810	Dy_auto
14	46,9	427	9,1	7,91	14.000	Dy_auto
15	75,3	679	9,01	12,7	22.200	Dy_auto
16	121	1.080	8,93	20,4	35.400	Dy_auto
17	194	1.720	8,85	32,7	56.200	Dy_auto
18	312	2.710	8,71	52,5	88.800	Dy_auto
19	500	4.240	8,48	84,2	139.000	Dy_auto
