Repository: laurensviehf/Poly

File: Rheology/Messwerte/14_PVP.txt
Datenreihen-Informationen
Name:			260318-14_PVP 1
Probe:			260318-14_PVP
Anzahl Abschnitte:			1
Applikation:			RHEOPLUS/32 V3.40 21004777-33024
Messger�t:			MCR301 SN80696667; FW3.40D090210; Adj5780d
Datum/Zeit:			18.03.2026; 09:38
Messsystem:			CP50-1-SN20186; d=0,103 mm
Zusatzger�te:			TU1=P-PTD200-SN80709695

Abschnitt:			1
Anzahl Messpunkte:			29

Zeitvorgabe:			29 Messpunkte, Deformation r�cksetzen
			Messpunktdauer 5 s
Messprofil:
  Scherrate			d(gamma)/dt = 5.000 ... 1 1/s log

Messpkt.	Scherrate	Schubspannung	Viskosit�t	Drehzahl	Moment	Status
	[1/s]	[Pa]	[Pa�s]	[1/min]	[�Nm]	[]
1	5.000	775		0,155	842		25.400	Dy_auto
2	3.690	608		0,165	621		19.900	Dy_auto
3	2.720	474		0,174	458		15.500	Dy_auto
4	2.010	367		0,183	338		12.000	Dy_auto
5	1.480	281		0,19	249		9.210	Dy_auto
6	1.090	214		0,196	184		7.010	Dy_auto
7	806		162		0,201	136		5.300	Dy_auto
8	595		122		0,205	100		3.990	Dy_auto
9	439		91,1	0,208	73,9	2.980	Dy_auto
10	324		67,8	0,21	54,5	2.220	Dy_auto
11	239		50,4	0,211	40,2	1.650	Dy_auto
12	176		37,3	0,212	29,7	1.220	Dy_auto
13	130		27,6	0,213	21,9	904		Dy_auto
14	95,8	20,4	0,213	16,1	669		Dy_auto
15	70,7	15,1	0,213	11,9	494		Dy_auto
16	52,2	11,1	0,214	8,79	365		Dy_auto
17	38,5	8,21	0,213	6,48	269		Dy_auto
18	28,4	6,08	0,214	4,78	199		Dy_auto
19	20,9	4,48	0,214	3,53	147		Dy_auto
20	15,5	3,29	0,213	2,6		108		Dy_auto
21	11,4	2,44	0,214	1,92	79,8	Dy_auto
22	8,41	1,81	0,215	1,42	59,1	Dy_auto
23	6,2		1,34	0,215	1,04	43,7	Dy_auto
24	4,58	0,997	0,218	0,771	32,6	Dy_auto
25	3,38	0,742	0,22	0,569	24,3	Dy_auto
26	2,49	0,548	0,22	0,42	17,9	Dy_auto
27	1,84	0,408	0,222	0,309	13,3	Dy_auto
28	1,36	0,307	0,226	0,228	10		Dy_auto
29	1		0,231	0,231	0,168	7,57	Dy_auto

File: Rheology/Messwerte/20_PVP_frq.txt
Datenreihen-Informationen
Name:			260318-20_PVP_freq 1
Probe:			260318-20_PVP_freq
Anzahl Abschnitte:			1
Applikation:			RHEOPLUS/32 V3.40 21004777-33024
Messgerät:			MCR301 SN80696667; FW3.40D090210; Adj5780d
Datum/Zeit:			18.03.2026; 10:17
Messsystem:			CP50-1-SN20186; d=0,103 mm
Zusatzgeräte:			TU1=P-PTD200-SN80709695

Umrechnungskonstanten:
- Csr [min/s]:			5,936858
- Css [Pa/mNm]:			30,552382
- Startverzögerungszeit [s]:			5,278
- Substanzdichte [rho]:			1.000
- Messsystem-Typ:			0
- Motorkorrekturfaktor:			1

Abschnitt:			1
Anzahl Messpunkte:			14

Zeitvorgabe:			14 Messpunkte
Messprofil:
- Deformation			Amplitude gamma = 70,7 %
			Kreisfrequenz omega = 500 ... 1 rad/s log; |Steigung| = 4,8166523 Pkt. / dec 

Messpkt.	Kreisfrequenz	Speichermodul	Verlustmodul	Verlustfaktor	Betrag(Viskosität)	Auslenkwinkel	Moment	Status
	[1/s]	[Pa]	[Pa]	[1]	[Pa·s]	[mrad]	[µNm]	[]
1	500	0	3,4E+2	1.000.000.000.000.000.000.000.000.000.000	6,79E-1	7,55E0	4,76E+3	WE+,ME-
2	310	0	2,09E+2	1.000.000.000.000.000.000.000.000.000.000	6,75E-1	1,25E+1	4,84E+3	ME-,taD
3	192	3,73E0	1,36E+2	36,5	7,08E-1	1,25E+1	3,15E+3
4	119	5,03E0	8,88E+1	17,6	7,46E-1	1,25E+1	2,06E+3
5	73,9	3,38E0	5,73E+1	17	7,78E-1	1,25E+1	1,33E+3
6	45,8	1,89E0	3,66E+1	19,3	7,99E-1	1,25E+1	8,47E+2
7	28,4	9,26E-1	2,31E+1	25	8,14E-1	1,25E+1	5,35E+2
8	17,6	4,22E-1	1,45E+1	34,3	8,24E-1	1,25E+1	3,35E+2
9	10,9	1,84E-1	9,05E0	49,3	8,29E-1	1,25E+1	2,1E+2
10	6,77	7,77E-2	5,63E0	72,6	8,33E-1	1,25E+1	1,31E+2
11	4,2	3,23E-2	3,5E0	109	8,35E-1	1,25E+1	8,12E+1
12	2,6	1,44E-2	2,18E0	152	8,38E-1	1,25E+1	5,05E+1
13	1,61	6,65E-3	1,36E0	205	8,43E-1	1,25E+1	3,15E+1
14	1	3,24E-3	8,48E-1	262	8,48E-1	1,25E+1	1,97E+1
